Repository: sinmar123/ntc2018-markdown

﻿# NTC 2018 — Conversione in Markdown

Conversione in Markdown delle Norme Tecniche per le Costruzioni (D.M. 17/01/2018) e della relativa Circolare applicativa (Circ. 21/01/2019 n. 7 C.S.LL.PP.).

## Obiettivo

Avere la normativa strutturale italiana in formato testo navigabile, consultabile da LLM e leggibile in qualsiasi viewer Markdown (VS Code, GitHub, ecc.).

## Procedura operativa unica

**§ 8.6/C8.6, VC-OK; rilascio tramite [PR #17](https://github.com/sinmar123/ntc2018-markdown/pull/17).** Dieci correzioni approvate, G6 indipendente 23/23 ID e zero rilievi, G7 integrativo OK. Procedura originale r9 acquisita; integrato main 27943b3 con la VC 8.7, risolvendo i conflitti su autorizzazione di Sandro. Entrambi i testi verificati e i giudizi restano invariati. [Verbale](verifica-conformita/verbale-VC-ntc2018-8.6-2026-10-16.md), [addendum di pubblicazione](verifica-conformita/vc-ntc2018-8.6-2026-10-16/addendum-pubblicazione.md). Le 73 evidenze locali sono integre; pagine, ritagli e PDF di resa 8.6 restano locali secondo la politica del repository. Firma: CDX, 2026-10-16.

Prossima azione: Nessuna sul § 8.6: VC conclusa sullo snapshot registrato.

**§ 8.7.3 con C8.7.3, registrato VC-OK, 2026-10-23:** VC-OK del solo cap08/8.7.3-progettazione-interventi-costruzioni-miste.md, § 8.7.3 con C8.7.3 (NTC 298, Circolare 289), snapshot 1a400982…d4f08. Ruoli: GBOT-verifica-ntc C; CC/HAIKU Claude Code claude-haiku-5-5 per G6 giro 2 in sessione unica (PNG aperti; alida-g6 9 ID, 0 rilievi; session_id 8df3e30c-…); CDX Codex gpt-6.1-sol per i G7 tentativi 1-6 (tutti KO per ERR-AUDIT, chiusi documentali); OR/DeepSeek deepseek/deepseek-v4-pro per il G7 di prova tentativo 7 (OK, zero rilievi; autorizzato da Sandro, non cambio stabile di procedura). giro_g6 2 su 3. [Verbale](verifica-conformita/verbale-VC-ntc2018-8.7.3-2026-10-22.md). Firma: GBOT-verifica-ntc.

**§ 8.7.2 con C8.7.2, registrato VC-OK, 2026-10-18:** VC-OK del solo `cap08/8.7.2-progettazione-interventi-costruzioni-in-calcestruzzo-armato-o-in-acciaio.md`, § 8.7.2 con C8.7.2 (NTC 298, Circolare 283-289), snapshot `6b338b8c…3b689`. Ruoli: GBOT-verifica-ntc C (G0-G5, controllo sulla fonte, lista v1 di 70 voci approvata da Sandro, applicazione con gli strumenti, giudizio dei rilievi per Sandro, correzione dei tre blocchi «dove:»); Codex gpt-5.6-terra per il confronto iniziale, il G6 giro 1 (66 ID, 6 rilievi: 1 corretto, 5 chiusi senza modifiche per decisione di Sandro) e il controllo delle modifiche; Codex gpt-6.1-sol per il G7. `giro_g6` 1 su 3. [Verbale](verifica-conformita/verbale-VC-ntc2018-8.7.2-2026-10-18.md). Firma: GBOT-verifica-ntc.

Prossima azione: Nessuna sul file: VC conclusa sullo snapshot registrato.

**§ 8.7.1 con C8.7.1, registrato VC-OK, 2026-10-18:** VC-OK del solo `cap08/8.7.1-progettazione-interventi-costruzioni-in-muratura.md`, § 8.7.1 con C8.7.1 (NTC 297-298, Circolare 270-283), snapshot `5c466acd…ad57c`. Ruoli: GBOT-verifica-ntc C in G0-G4 con confronto iniziale Grok Build; CDX ha applicato la lista v3 di 206 voci, G5 e G6 giro 1 (180/180 ID, 14 rilievi); GBOT-verifica-ntc ha giudicato i rilievi per Sandro, applicato le 4 correzioni del giro 2, aggiornato il renderer (rubriche su riga propria, note `[^n]`) e la voce 25 del catalogo, e preparato la resa; Codex gpt-6.1-sol ha fatto il controllo delle modifiche come V e il G7; gpt-6-luna e gpt-5.6-terra sono prove comparative di Sandro. Pagine del registro corrette con il nuovo `vc-supporto.py pagine`. G7 `KO` al tentativo 1 per le sole pagine del registro, `OK` al tentativo 2. `giro_g6` 1 su 3. [Verbale](verifica-conformita/verbale-VC-ntc2018-8.7.1-2026-10-18.md). Firma: GBOT-verifica-ntc.

Prossima azione: Nessuna sul file: VC conclusa sullo snapshot registrato.

**§ 8.7 sola introduzione, registrato VC-OK, 2026-10-16:** VC-OK del solo `cap08/8.7-introduzione.md`. R1 e R2 approvate: rubrica `C8.7 PROGETTAZIONE DEGLI INTERVENTI` e tre capoversi della Circolare. G6 in un blocco, 7 id. Due ERR-AUDIT sulla resa (`Norma` e `Circolare`) aggiudicati come contenitori del corpus, senza altra correzione. G7 OK. G1 del 2026-10-13 con ricontrollo del 2026-10-16. [Verbale](verifica-conformita/verbale-VC-ntc2018-8.7-2026-10-16.md). Firma: GROK.

Prossima azione: Nessuna sul file: VC conclusa sullo snapshot registrato.

**§ 8.5 con C8.5, registrato VC-OK, 2026-10-14:** VC-OK del § 8.5 con C8.5, sei file: G1 2026-10-13 con ricontrollo 2026-10-14; correzioni di C approvate prima del G6, fra cui q = 1,75 αu/α1 nel C8.5.5.1 (era 3,0); G6 integrale in quattro blocchi di V Opus a contesto nuovo (260 elementi), valori, formule e celle conformi; 27 rilievi di forma decisi da Sandro e corretti con 192 voci da script (capoversi ed enfasi della fonte, rubriche della Circolare come in fonte, pedici ed esponenti, greche come simboli, testate e didascalie delle tabelle); controllo delle modifiche dei quattro V e G7 OK; CC cloud. [Verbale](verifica-conformita/verbale-VC-ntc2018-8.5-2026-10-14.md). Firma: CC cloud.

File: cap11/11.9.7-dispositivi-antisismici-isolatori-elastomerici.md
[Torna all'indice del § 11.9](./indice-11.9.md) | [Torna all'indice del capitolo](./indice-cap11.md) | [Torna all'indice generale](../indice-ntc2018.md)

# 11.9.7. Isolatori elastomerici

<!-- INDICE-INTERNO:INIZIO -->
**Indice interno**

- [Norma](#toc-ntc2018-11-9-7-norma)
  - [11.9.7.1. Prove di accettazione sui dispositivi](#toc-ntc2018-11-9-7-1)
- [Circolare](#toc-ntc2018-c11-9-7-circolare)
  - [C11.9.7. Isolatori elastomerici](#toc-ntc2018-c11-9-7)
  - [C11.9.7.1. Prove di accettazione sui dispositivi](#toc-ntc2018-c11-9-7-1)
<!-- INDICE-INTERNO:FINE -->

<a id="toc-ntc2018-11-9-7-norma"></a>
## Norma

Gli isolatori elastomerici sono caratterizzati dai fattori di forma S<sub>1</sub> e S<sub>2</sub>. I parametri sintetici sono la rigidezza equivalente K<sub>e</sub> e lo smorzamento viscoso equivalente ξ<sub>e</sub>.

**Tab. 11.9.IV** — Limiti delle differenze fra le caratteristiche meccaniche di ciascuna unità e quelle medie della fornitura, dovute all'invecchiamento, alla temperatura e alla frequenza di prova

| | Fornitura | Invecchiamento | Temperatura | Frequenza di prova |
|---|---|---|---|---|
| K<sub>e</sub> | ±20% | ±20% | ±20% | ±20% |
| K<sub>v</sub> | −30% | – | – | – |
| ξ<sub>e</sub> | ±20% | ±20% | ±20% | ±20% |

<a id="toc-ntc2018-11-9-7-1"></a>
### 11.9.7.1. Prove di accettazione sui dispositivi

Le prove di accettazione devono essere effettuate su un numero di dispositivi pari al 20% del totale, con un minimo di 4 ed un massimo pari al numero di dispositivi da mettere in opera.

---

<a id="toc-ntc2018-c11-9-7-circolare"></a>
## Circolare

<a id="toc-ntc2018-c11-9-7"></a>
### C11.9.7. Isolatori elastomerici

Sebbene la validità degli isolatori elastomerici venga verificata sperimentalmente, è comunque opportuno che la loro progettazione rispetti i seguenti limitazioni:

La tensione massima $\sigma_s$ agente nella generica piastra in acciaio sia non maggiore di

$$\sigma_s = 1{,}3 \; V \; (t_1 + t_2) / (A_r \; t_s)$$

$$\gamma_t \leq 5$$

$$\gamma_s \leq \gamma^* / 1{,}5 \leq 2$$

Il carico massimo verticale agente sul singolo isolatore dovrà essere inferiore al carico critico $V_{cr}$ diviso per un coefficiente di sicurezza 2,0.

dove:

- $t_1$ e $t_2$ sono gli spessori dei due strati di elastomero direttamente a contatto con la piastra, $t_s$ è il suo spessore ($t_s \geq$ 2mm), deve risultare inferiore alla tensione di snervamento dell'acciaio $f_{y,k}$
- $\gamma^*$ è il valore massimo della deformazione di taglio raggiunto nelle prove di qualificazione relative all'efficacia dell'aderenza elastomero-acciaio, senza segni di rottura.
- $A_r$ è l'area ridotta efficace dell'isolatore calcolata come:
  - $A_r = (\varphi - \sin\varphi)D^2/4$ con $\varphi = 2 \arccos(d_2/D)$ per isolatori circolari di diametro D
  - $A_r = \min \{(b_x - d_{rtx} - d_{Ex})(b_y - d_{rty} - 0{,}3d_{Ey}) \;,\; (b_x - d_{rtx} - 0{,}3d_{Ex})(b_y - d_{rty} - d_{Ey})\}$ per isolatori rettangolari di lati $b_x$ e $b_y$ e per uno spostamento relativo tra le due facce (superiore e inferiore) degli isolatori, prodotti dalla azione sismica agente nelle direzioni x ed y ($d_{Ex}$, $d_{Ey}$)

$V_{cr}$ è il carico critico calcolato come:

$$V_{cr} = G_{din} A_r S_1 \; b_{min} / t_e$$

dove:

- $b_{min} = \min(b_x, b_y)$ per isolatori rettangolari
- $b_{min} = D$ per isolatori circolari.
- $\gamma_c = 1{,}5V/(S_1 \; G_{din} A_r)$ è la deformazione di taglio dell'elastomero prodotta dalla compressione;
- $\gamma_s = d_2/t_e$ è la deformazione di taglio dell'elastomero per lo spostamento sismico totale, inclusi gli effetti torsionali;
- $\gamma_\alpha = a^2/(2t_1 t_e)$ è la deformazione di taglio dovuta alla rotazione angolare

dove:

- $a^2 = (\alpha_x b_x^2 + \alpha_y b_y^2)$, con $\alpha_x$ ed $\alpha_y$ che rappresentano le rotazioni rispettivamente attorno alle direzioni x e y nel caso di un isolatore rettangolare;
- $a^2 \approx 3 \; \alpha D^2/4$ con $\alpha = (\alpha_x^2 + \alpha_y^2)^{1/2}$ nel caso di un isolatore circolare
- $\gamma_t = \gamma_c + \gamma_s + \gamma_\alpha$ deformazione di taglio totale di progetto;
- $E_c$ modulo di compressibilità assiale valutato (in MPa) come $E_c = (1/(6 G_{din} S_1^2) + 4/(3 E_b))^{-1}$

dove:

- $G_{din}$ modulo di taglio dinamico dell'elastomero;
- $E_b$ modulo di compressibilità volumetrica della gomma, da assumere pari a 2000 MPa in assenza di determinazione diretta;
- $d_{rtx}$, $d_{rty}$ spostamenti relativi tra le due facce (superiore e inferiore) degli isolatori, prodotti dalle azioni di ritiro, *fluage* e termiche (ridotte al 50%), ove rilevanti;
- $d_E = \text{Max}\{ [(d_{Ex}+d_{rtx})^2 + (0{,}3d_{Ey}+d_{rty})^2]^{1/2}, [(0{,}3d_{Ex}+d_{rtx})^2 + (d_{Ey}+d_{rty})^2]^{1/2} \}$

<a id="toc-ntc2018-c11-9-7-1"></a>
### C11.9.7.1. Prove di accettazione sui dispositivi

Le prove di accettazione hanno la finalità di verificare la corrispondenza tra il comportamento dei dispositivi messi in opera e quelli su cui è stata condotta la caratterizzazione mediante le prove di qualificazione, verificandone la rispondenza progettuale. A tale scopo, tramite i test di accettazione, si determina il valore della rigidezza verticale e del modulo statico di taglio G, da confrontare con i valori emersi nelle prove di qualificazione, al fine di poterne ritenere associabile la caratterizzazione compiuta in qualificazione.

In luogo del modulo di taglio statico G è anche auspicabile la determinazione del $G_{din}$.

---

[Torna all'indice del capitolo](./indice-cap11.md) | [Torna all'indice generale](../indice-ntc2018.md)
